Repository: ghaiyan/bert-gpt-inhibitor

six datasets are included: the CATMoS_LD50, Inhibitor_1368, PubChem_4504, PubChem_1336971, PubChem_449994, and New_generated_based_on_different_scaffold dataset in paper "AI-driven discovery of high-performance corrosion inhibitors using a BERT-GPT framework for molecular generation".

## run the web service for generating and predicting, recommending corrosion inhibitors.

### Download chem_mol__assistant.zip from https://drive.google.com/file/d/18JUM-SLPhNSh2JQ3SQHk9T67JUlY6IEd/view?usp=sharing

# 化学分子生成科研助手
1) generate new molecules and predict IE and LD50:
2) Predict IE and LD50:

### 使用方法

1. 安装依赖：
```
conda create -n chem_assistant python=3.10
conda activate chem_assistant
pip install -r requirements.txt
```

2. 启动应用：
```
streamlit run app_deepseek.py
```

File: Inhibitor_1368.csv (part 1 of 10)
id,SMILES,qed,logp,molwt,HBA,HBD,TPSA,NumRotBonds,IE,Concentration_mM,N_count,S_count,O_count,P_count,dipole_moment,HOMO,LUMO,HOMO-LUMO Gap,Ionization Potential,Electron Affinity,Electronegativity,Hardness,Softness,Electrophilicity,Electron Donor Capacity,Electron Acceptor Capacity,vdw_volume,vdw_surface_area,LD50_log10_predicted,LD50_predicted,GHS_category,Skeleton_SMILES
632,CCCCCCCCCCCCCCCCC1=NCCN1CCNCCNCC[N+](CCC(=O)c1ccccc1)(CCC(=O)c1ccccc1)C(Cl)c1ccccc1,0.020655321,11.0515,813.636,6,2,73.8,34,0.996,0.48,5,0,2,0,9.0393,-0.06002,-0.04127,0.01875,0.06002,0.04127,0.050645,0.009375,106.6666667,0.136795521,0.192128021,0.090838021,7993.341,8004.023923,2.493314886,311.3973308,4,O=C(CC[N+](CCNCCNCCN1C=NCC1)(CCC(=O)c1ccccc1)Cc1ccccc1)c1ccccc1
704,CCCCCCCCCCCCCCCCC1=NCCN1CCNCCNCC[N+](CCC(=O)c1ccccc1)(CCC(=O)c1ccccc1)C(Cl)c1ccccc1,0.020655321,11.0515,813.636,6,2,73.8,34,0.994,0.18,5,0,2,0,9.0393,-0.06002,-0.04127,0.01875,0.06002,0.04127,0.050645,0.009375,106.6666667,0.136795521,0.192128021,0.090838021,7993.341,8004.023923,2.493314886,311.3973308,4,O=C(CC[N+](CCNCCNCCN1C=NCC1)(CCC(=O)c1ccccc1)Cc1ccccc1)c1ccccc1
756,c1ccc2c(c1)OCCOCCOCCOCCOCCOc1ccccc1-c1nnc-2s1,0.489912417,3.7097,472.563,9,0,81.16,0,0.993,0.1,2,1,6,0,6.8565,-0.21405,-0.04212,0.17193,0.21405,0.04212,0.128085,0.085965,11.63264119,0.095421202,0.266488702,0.010318702,3833.293,3826.954926,3.026623015,1063.219701,4,c1ccc2c(c1)OCCOCCOCCOCCOCCOc1ccccc1-c1nnc-2s1
709,CCCCCCCCCCCCCCCCC1=NCCN1CCNCCNCC[N+](CCC(=O)c1ccccc1)(CCC(=O)c1ccccc1)C(Cl)c1ccccc1,0.020655321,11.0515,813.636,6,2,73.8,34,0.993,0.12,5,0,2,0,9.0393,-0.06002,-0.04127,0.01875,0.06002,0.04127,0.050645,0.009375,106.6666667,0.136795521,0.192128021,0.090838021,7993.341,8004.023923,2.493314886,311.3973308,4,O=C(CC[N+](CCNCCNCCN1C=NCC1)(CCC(=O)c1ccccc1)Cc1ccccc1)c1ccccc1
755,c1ccc2c(c1)OCCOCCOCCOCCOc1ccccc1-c1nnc-2s1,0.540671571,3.6931,428.51,8,0,71.93,0,0.992,0.1,2,1,5,0,4.953,-0.23141,-0.05163,0.17978,0.23141,0.05163,0.14152,0.08989,11.12470798,0.111402327,0.297867327,0.014827327,3802.948,3807.173256,3.026623015,1063.219701,4,c1ccc2c(c1)OCCOCCOCCOCCOc1ccccc1-c1nnc-2s1
979,c1ccc2c(c1)OCCOCCOCCOCCOCCOc1ccccc1-c1nnc-2s1,0.489912417,3.7097,472.563,9,0,81.16,0,0.992,0.05,2,1,6,0,6.8565,-0.21405,-0.04212,0.17193,0.21405,0.04212,0.128085,0.085965,11.63264119,0.095421202,0.266488702,0.010318702,3833.293,3826.954926,3.026623015,1063.219701,4,c1ccc2c(c1)OCCOCCOCCOCCOCCOc1ccccc1-c1nnc-2s1
963,CCCCCCCCCCCCCCCCC1=NCCN1CCNCCNCC[N+](CCC(=O)c1ccccc1)(CCC(=O)c1ccccc1)C(Cl)c1ccccc1,0.020655321,11.0515,813.636,6,2,73.8,34,0.992,0.09,5,0,2,0,9.0393,-0.06002,-0.04127,0.01875,0.06002,0.04127,0.050645,0.009375,106.6666667,0.136795521,0.192128021,0.090838021,7993.341,8004.023923,2.493314886,311.3973308,4,O=C(CC[N+](CCNCCNCCN1C=NCC1)(CCC(=O)c1ccccc1)Cc1ccccc1)c1ccccc1
1101,c1ccc2c(c1)OCCOCCOCCOCCOCCOc1ccccc1-c1nnc-2s1,0.489912417,3.7097,472.563,9,0,81.16,0,0.991,0.01,2,1,6,0,6.8565,-0.21405,-0.04212,0.17193,0.21405,0.04212,0.128085,0.085965,11.63264119,0.095421202,0.266488702,0.010318702,3833.293,3826.954926,3.026623015,1063.219701,4,c1ccc2c(c1)OCCOCCOCCOCCOCCOc1ccccc1-c1nnc-2s1
754,c1ccc2c(c1)OCCOCCOCCOc1ccccc1-c1nnc-2s1,0.589240935,3.6765,384.457,7,0,62.7,0,0.99,0.1,2,1,4,0,2.358,-0.23168,-0.04916,0.18252,0.23168,0.04916,0.14042,0.09126,10.95770327,0.108030771,0.294080771,0.013240771,3408.853,3416.850468,3.026623015,1063.219701,4,c1ccc2c(c1)OCCOCCOCCOc1ccccc1-c1nnc-2s1
363,O=C(Cn1cncn1)N1CCC(c2ccc(Cl)cc2Cl)=N1,0.86956498,2.2215,324.171,5,0,63.38,3,0.99,1.0,5,0,1,0,,,,,,,,,,,,,2192.308,2192.3083,2.87943341,757.5885633,4,O=C(Cn1cncn1)N1CCC(c2ccccc2)=N1
978,c1ccc2c(c1)OCCOCCOCCOCCOc1ccccc1-c1nnc-2s1,0.540671571,3.6931,428.51,8,0,71.93,0,0.989,0.05,2,1,5,0,4.953,-0.23141,-0.05163,0.17978,0.23141,0.05163,0.14152,0.08989,11.12470798,0.111402327,0.297867327,0.014827327,3802.948,3807.173256,3.026623015,1063.219701,4,c1ccc2c(c1)OCCOCCOCCOCCOc1ccccc1-c1nnc-2s1
753,c1ccc2c(c1)OCCOCCOc1ccccc1-c1nnc-2s1,0.625012759,3.6599,340.404,6,0,53.47,0,0.989,0.1,2,1,3,0,4.1296,-0.22488,-0.05013,0.17475,0.22488,0.05013,0.137505,0.087375,11.44492132,0.10819814,0.28939064,0.01438064,2610.295,2611.93704,2.996024617,990.8881088,4,c1ccc2c(c1)OCCOCCOc1ccccc1-c1nnc-2s1
67,CCN(CC)c1ccc(/C=N\c2nnc(S)s2)cc1,0.677909483,3.4236,292.433,6,1,41.38,5,0.989,3.0,4,2,0,0,6.7383,-0.2012,-0.05202,0.14918,0.2012,0.05202,0.12661,0.07459,13.40662287,0.1074547,0.2713597,0.0181397,2017.009,2018.563561,2.992901994,983.7890722,4,C(=N\c1nncs1)\c1ccccc1
345,NCCOCc1ccc(O)c2ncccc12,0.761334114,1.4157,218.256,4,2,68.37,4,0.989,1.0,2,0,2,0,3.9154,-0.20775,-0.06543,0.14232,0.20775,0.06543,0.13659,0.07116,14.05283867,0.131090698,0.303260698,0.030080698,1958.37,1959.41928,2.926310034,843.9370115,4,c1ccc2ncccc2c1
897,NCCOCc1ccc(O)c2ncccc12,0.761334114,1.4157,218.256,4,2,68.37,4,0.989,0.1,2,0,2,0,3.9154,-0.20775,-0.06543,0.14232,0.20775,0.06543,0.13659,0.07116,14.05283867,0.131090698,0.303260698,0.030080698,1958.37,1959.41928,2.926310034,843.9370115,4,c1ccc2ncccc2c1
171,CC(=O)N1N=C(Cn2cncn2)OC1c1ccc([N+](=O)[O-])cc1,0.615241469,1.0773,316.277,8,0,115.75,4,0.988,1.0,6,0,4,0,7.1838,-0.24073,-0.09624,0.14449,0.24073,0.09624,0.168485,0.072245,13.84178836,0.196464774,0.401072274,0.064102274,2372.367,2368.452576,3.214657636,1639.29697,4,c1ccc(C2NN=C(Cn3cncn3)O2)cc1
294,COc1ccc(C(=O)CSc2nnc(Cn3cncn3)[nH]2)cc1,0.516573031,1.4281,330.373,8,1,98.58,7,0.987,1.0,6,1,2,0,2.5323,-0.22613,-0.0503,0.17583,0.22613,0.0503,0.138215,0.087915,11.37462322,0.10864691,0.29081941,0.01438941,2431.954,2426.214273,3.023970336,1056.745327,4,O=C(CSc1nnc(Cn2cncn2)[nH]1)c1ccccc1
165,CC(=NOCn1cnnc1)c1ccc(Cl)c(Cl)c1,0.640663597,2.9832,285.134,5,0,52.3,4,0.987,1.0,4,0,1,0,,,,,,,,,,,,,1938.348,1938.101661,2.993913234,986.0824598,4,C(=NOCn1cnnc1)c1ccccc1
752,c1ccc2c(c1)OCCOc1ccccc1-c1nnc-2s1,0.635027937,3.6433,296.351,5,0,44.24,0,0.986,0.1,2,1,2,0,3.0078,-0.22797,-0.06955,0.15842,0.22797,0.06955,0.14876,0.07921,12.6246686,0.139689039,0.328054039,0.030534039,2517.048,2522.02716,2.919582106,830.9638022,4,c1ccc2c(c1)OCCOc1ccccc1-c1nnc-2s1
173,CC(C)(C)c1ccc(CSc2nnc(Cn3cncn3)o2)cc1,0.668987264,3.2992,329.429,7,0,69.63,5,0.986,1.0,5,1,1,0,4.4939,-0.23519,-0.03953,0.19566,0.23519,0.03953,0.13736,0.09783,10.22181335,0.09643141,0.28270641,0.00798641,2866.586,2870.498068,2.697419549,498.2181548,4,c1ccc(CSc2nnc(Cn3cncn3)o2)cc1
230,CCCCCCCCCCCCCCCC[N+](C)(C)CCCNC(=O)CCCCCCCCCCCCCCC.[Br-],0.056274874,8.5357,645.94,1,1,29.1,33,0.985,1.0,2,0,1,0,6.961,-0.00504,0.04595,0.05099,0.00504,-0.04595,-0.020455,0.025495,39.22337713,0.008205668,0.000498168,0.041408168,,,3.127481362,1341.162377,4,
231,CCCCCCCCCCCCCCCC[N+](C)(C)CCCNC(=O)CCCCCCCCCCCCCCC.[Br-],0.056274874,8.5357,645.94,1,1,29.1,33,0.985,1.0,2,0,1,0,6.961,-0.00504,0.04595,0.05099,0.00504,-0.04595,-0.020455,0.025495,39.22337713,0.008205668,0.000498168,0.041408168,,,3.127481362,1341.162377,4,
977,c1ccc2c(c1)OCCOCCOCCOc1ccccc1-c1nnc-2s1,0.589240935,3.6765,384.457,7,0,62.7,0,0.985,0.05,2,1,4,0,2.358,-0.23168,-0.04916,0.18252,0.23168,0.04916,0.14042,0.09126,10.95770327,0.108030771,0.294080771,0.013240771,3408.853,3416.850468,3.026623015,1063.219701,4,c1ccc2c(c1)OCCOCCOCCOc1ccccc1-c1nnc-2s1
85,CCN(CC)c1ccc(/C=N\c2nnc(S)s2)cc1,0.677909483,3.4236,292.433,6,1,41.38,5,0.985,2.0,4,2,0,0,6.7383,-0.2012,-0.05202,0.14918,0.2012,0.05202,0.12661,0.07459,13.40662287,0.1074547,0.2713597,0.0181397,2017.009,2018.563561,2.992901994,983.7890722,4,C(=N\c1nncs1)\c1ccccc1
368,O=C(CSc1nnc(Cn2cncn2)o1)c1ccccc1,0.505418045,1.6844,301.331,8,0,86.7,6,0.984,1.0,5,1,2,0,4.8401,-0.2437,-0.06687,0.17683,0.2437,0.06687,0.155285,0.088415,11.31029803,0.136365047,0.335857547,0.025287547,2274.695,2269.56926,2.927793805,846.8252614,4,O=C(CSc1nnc(Cn2cncn2)o1)c1ccccc1
361,O=C(C=Cc1ccc(F)cc1)c1ccc(OCn2cncn2)cc1,0.515505197,3.3498,323.327,5,0,57.01,6,0.983,1.0,3,0,2,0,2.3512,-0.22903,-0.06768,0.16135,0.22903,0.06768,0.148355,0.080675,12.3954137,0.136406607,0.325099107,0.028389107,2809.596,2808.43731,2.95441108,900.349401,4,O=C(C=Cc1ccccc1)c1ccc(OCn2cncn2)cc1
896,NCCNCc1ccc(O)c2ncccc12,0.667781837,0.9887,217.272,4,3,71.17,4,0.982,0.1,3,0,1,0,3.7019,-0.20244,-0.04967,0.15277,0.20244,0.04967,0.126055,0.076385,13.09157557,0.104011671,0.268259171,0.016149171,1911.28,,2.881290864,760.8356672,4,c1ccc2ncccc2c1
1069,CCCCCCCCCCCCCCCCC1=NCCN1CCNCCNCC[N+](CCC(=O)c1ccccc1)(CCC(=O)c1ccccc1)C(Cl)c1ccccc1,0.020655321,11.0515,813.636,6,2,73.8,34,0.982,0.03,5,0,2,0,9.0393,-0.06002,-0.04127,0.01875,0.06002,0.04127,0.050645,0.009375,106.6666667,0.136795521,0.192128021,0.090838021,7993.341,8004.023923,2.493314886,311.3973308,4,O=C(CC[N+](CCNCCNCCN1C=NCC1)(CCC(=O)c1ccccc1)Cc1ccccc1)c1ccccc1
291,COc1ccc(/C=C/C=N/c2c(C)n(C)n(-c3ccccc3)c2=O)cc1,0.65715307,3.90872,347.418,5,0,48.52,5,0.9814,1.0,3,0,2,0,2.8137,-0.19358,-0.0506,0.14298,0.19358,0.0506,0.12209,0.07149,13.98797035,0.10425212,0.26208712,0.01790712,3362.057,3354.74838,3.307847199,2031.642079,5,O=c1c(/N=C/C=C/c2ccccc2)c[nH]n1-c1ccccc1
545,CCCCCCCCCCCCCCCC[N+](C)(C)CCCNC(=O)CCCCCCCCCCCCCCC.[Br-],0.056274874,8.5357,645.94,1,1,29.1,33,0.981,0.5,2,0,1,0,6.961,-0.00504,0.04595,0.05099,0.00504,-0.04595,-0.020455,0.025495,39.22337713,0.008205668,0.000498168,0.041408168,,,3.127481362,1341.162377,4,
546,CCCCCCCCCCCCCCCC[N+](C)(C)CCCNC(=O)CCCCCCCCCCCCCCC.[Br-],0.056274874,8.5357,645.94,1,1,29.1,33,0.981,0.5,2,0,1,0,6.961,-0.00504,0.04595,0.05099,0.00504,-0.04595,-0.020455,0.025495,39.22337713,0.008205668,0.000498168,0.041408168,,,3.127481362,1341.162377,4,
398,Oc1ccc(Cc2ccccc2)c2cccnc12,0.736698634,3.5312,235.286,2,1,33.12,2,0.9806,1.0,1,0,1,0,2.8992,-0.20074,-0.05935,0.14139,0.20074,0.05935,0.130045,0.070695,14.14527194,0.119610312,0.285002812,0.024912812,1986.821,1987.406873,3.048359962,1117.789336,4,c1ccc(Cc2cccc3ncccc23)cc1
394,O=S(=O)(O)c1c(Cc2ccc3ncccc3c2)c(S(=O)(=O)O)c(S(=O)(=O)O)c(S(=O)(=O)O)c1S(=O)(=O)O,0.218398214,0.0591,619.607,11,5,284.74,7,0.9803,1.0,1,5,15,0,3.2659,-0.23756,-0.1487,0.08886,0.23756,0.1487,0.19313,0.04443,22.50731488,0.419752385,0.635097385,0.248837385,3345.909,3354.399291,3.676252004,4745.17249,5,c1ccc(Cc2ccc3ncccc3c2)cc1
1100,c1ccc2c(c1)OCCOCCOCCOCCOc1ccccc1-c1nnc-2s1,0.540671571,3.6931,428.51,8,0,71.93,0,0.98,0.01,2,1,5,0,4.953,-0.23141,-0.05163,0.17978,0.23141,0.05163,0.14152,0.08989,11.12470798,0.111402327,0.297867327,0.014827327,3802.948,3807.173256,3.026623015,1063.219701,4,c1ccc2c(c1)OCCOCCOCCOCCOc1ccccc1-c1nnc-2s1
164,CC(=NOCn1cnnc1)c1cc(Cl)ccc1Cl,0.640663597,2.9832,285.134,5,0,52.3,4,0.98,1.0,4,0,1,0,,,,,,,,,,,,,2516.296,2519.530992,2.993913234,986.0824598,4,C(=NOCn1cnnc1)c1ccccc1
371,O=C(O[K])C(Cc1c[nH]c2ccccc12)/N=C\\C=C\\c1ccccc1,0.542892761,3.4899,356.466,3,1,54.45,6,0.98,1.0,2,0,2,0,10.5316,-0.15795,-0.05958,0.09837,0.15795,0.05958,0.108765,0.049185,20.33140185,0.120258465,0.253615965,0.036085965,2608.406,2623.31088,2.966499673,925.762688,4,C(/C=C/c1ccccc1)=N/CCc1c[nH]c2ccccc12
365,O=C(Cn1cncn1)N1CCC(c2ccccc2)=N1,0.818707363,0.9147,255.281,5,0,63.38,3,0.98,1.0,5,0,1,0,4.9974,-0.2196,-0.05613,0.16347,0.2196,0.05613,0.137865,0.081735,12.23466079,0.11627062,0.29500312,0.01927312,1809.362,1804.81409,2.89287473,781.4023811,4,O=C(Cn1cncn1)N1CCC(c2ccccc2)=N1
470,COc1ccc(/C=C/C=N/c2c(C)n(C)n(-c3ccccc3)c2=O)cc1,0.65715307,3.90872,347.418,5,0,48.52,5,0.9796,0.75,3,0,2,0,2.8137,-0.19358,-0.0506,0.14298,0.19358,0.0506,0.12209,0.07149,13.98797035,0.10425212,0.26208712,0.01790712,3362.057,3354.74838,3.307847199,2031.642079,5,O=c1c(/N=C/C=C/c2ccccc2)c[nH]n1-c1ccccc1
567,COc1ccc(/C=C/C=N/c2c(C)n(C)n(-c3ccccc3)c2=O)cc1,0.65715307,3.90872,347.418,5,0,48.52,5,0.9782,0.5,3,0,2,0,2.8137,-0.19358,-0.0506,0.14298,0.19358,0.0506,0.12209,0.07149,13.98797035,0.10425212,0.26208712,0.01790712,3362.057,3354.74838,3.307847199,2031.642079,5,O=c1c(/N=C/C=C/c2ccccc2)c[nH]n1-c1ccccc1
1190,NCCNCc1ccc(O)c2ncccc12,0.667781837,0.9887,217.272,4,3,71.17,4,0.978,0.01,3,0,1,0,3.7019,-0.20244,-0.04967,0.15277,0.20244,0.04967,0.126055,0.076385,13.09157557,0.104011671,0.268259171,0.016149171,1911.28,,2.881290864,760.8356672,4,c1ccc2ncccc2c1
227,CCCCCCCCCCCCCCC1C=Nn2cnnc2N(CCCCCCCCCCCCCC)C1=O,0.109198832,9.8671,543.885,5,0,63.38,26,0.978,1.0,5,0,1,0,4.0625,-0.23613,-0.05638,0.17975,0.23613,0.05638,0.146255,0.089875,11.12656467,0.11900153,0.31019403,0.01768403,5825.899,5821.615344,2.84696499,703.0156449,4,O=C1CC=Nn2cnnc2N1
366,O=C(Cn1cncn1)NNC(=S)NC(O)c1ccccc1,0.341689578,-0.5355,306.351,6,4,104.1,4,0.978,1.0,6,1,2,0,2.7321,-0.21612,-0.03039,0.18573,0.21612,0.03039,0.123255,0.092865,10.7683196,0.081795052,0.251482552,0.004972552,2253.153,2252.058156,2.840868447,693.2157902,4,O=C(Cn1cncn1)NNC(=S)NCc1ccccc1
216,CCCCCCCCCC[N+](C)(C)c1ccc(/C=N/c2ccc(-c3ccc(/N=C/c4ccc([N+](C)(C)CCCCCCCCC)cc4)c(OC)c3)cc2OC)cc1.[Br-].[Br-],0.036562363,7.9051,934.987,4,0,43.18,26,0.9776,1.0,4,0,2,0,,,,,,,,,,,,,,,2.736467403,545.0889814,4,C(=N/c1ccc(-c2ccc(/N=C/c3ccccc3)cc2)cc1)\c1ccccc1
435,O=C(O[K])C(Cc1c[nH]cn1)/N=C\\C=C\\c1ccccc1,0.652647325,1.7317,307.394,4,1,67.34,6,0.977,1.0,3,0,2,0,12.8448,-0.1639,-0.06088,0.10302,0.1639,0.06088,0.11239,0.05151,19.41370608,0.122612232,0.260757232,0.035977232,1652.277,1631.17836,3.009680601,1022.540694,4,C(/C=C/c1ccccc1)=N/CCc1c[nH]cn1
393,O=S(=O)(c1ccc(OCC2CO2)cc1)c1ccc(OCC2CO2)cc1,0.669269887,2.0746,362.403,6,0,77.66,8,0.976,1.0,0,1,6,0,7.358,-0.23173,-0.03501,0.19672,0.23173,0.03501,0.13337,0.09836,10.16673444,0.090420684,0.272970684,0.006230684,2602.083,2592.554714,3.011238405,1026.21511,4,O=S(=O)(c1ccc(OCC2CO2)cc1)c1ccc(OCC2CO2)cc1
342,Nc1nnc(S)s1,0.503862815,0.409,133.201,5,2,51.8,0,0.976,1.0,3,2,0,0,3.2902,-0.21612,-0.01978,0.19634,0.21612,0.01978,0.11795,0.09817,10.18641133,0.070857709,0.237892709,0.001992709,1091.512,,3.008974584,1020.879737,4,c1nncs1
118,BrCCCCOc1cccc2cccnc12,0.613785024,3.7887,280.165,2,0,22.12,5,0.975,1.0,1,0,1,0,3.8221,-0.2228,-0.06359,0.15921,0.2228,0.06359,0.143195,0.079605,12.562025,0.128790955,0.311788455,0.025398455,1569.891,1569.426208,2.966414494,925.5811349,4,c1ccc2ncccc2c1
110,c1cncc(-c2noc(-c3cccnc3)n2)c1,0.66715862,2.1936,224.223,5,0,64.7,2,0.9743,1.2,4,0,1,0,4.7809,-0.25378,-0.07789,0.17589,0.25378,0.07789,0.165835,0.087945,11.37074308,0.156354808,0.366162308,0.034492308,1613.319,,2.940753919,872.4768641,4,c1cncc(-c2noc(-c3cccnc3)n2)c1
328,Nc1ccc(Oc2cc(Oc3ccc(N)cc3)cc(Oc3ccc(N)cc3)c2)cc1,0.353322091,5.8101,399.45,6,3,105.75,6,0.974,1.0,3,0,3,0,3.0428,-0.18553,-0.00336,0.18217,0.18553,0.00336,0.094445,0.091085,10.97875611,0.048964473,0.188951973,6.2e-05,3172.487,3172.879426,3.169226427,1476.476119,4,c1ccc(Oc2cc(Oc3ccccc3)cc(Oc3ccccc3)c2)cc1
1191,NCCOCc1ccc(O)c2ncccc12,0.761334114,1.4157,218.256,4,2,68.37,4,0.974,0.01,2,0,2,0,3.9154,-0.20775,-0.06543,0.14232,0.20775,0.06543,0.13659,0.07116,14.05283867,0.131090698,0.303260698,0.030080698,1958.37,1959.41928,2.926310034,843.9370115,4,c1ccc2ncccc2c1
21,CCCCCCCCCCC[N+](C)(C)c1ccc(/C=N/c2ccc(-c3ccc(/N=C/c4ccc([N+](C)(C)CCCCCCCCCCC)cc4)c(OC)c3)cc2OC)cc1.[Br-].[Br-],0.031007293,9.0754,977.068,4,0,43.18,29,0.9739,5.0,4,0,2,0,,,,,,,,,,,,,,,2.736467403,545.0889814,4,C(=N/c1ccc(-c2ccc(/N=C/c3ccccc3)cc2)cc1)\c1ccccc1
535,CCCCCCCCCCC[N+](C)(C)c1ccc(/C=N/c2ccc(-c3ccc(/N=C/c4ccc([N+](C)(C)CCCCCCCCCCC)cc4)c(OC)c3)cc2OC)cc1.[Br-].[Br-],0.031007293,9.0754,977.068,4,0,43.18,29,0.9739,0.5,4,0,2,0,,,,,,,,,,,,,,,2.736467403,545.0889814,4,C(=N/c1ccc(-c2ccc(/N=C/c3ccccc3)cc2)cc1)\c1ccccc1
357,O=C(C/N=C\\C=C\\c1ccccc1)O[K],0.575799902,1.3973,227.304,3,0,38.66,4,0.973,1.0,1,0,2,0,9.7675,-0.17852,-0.05851,0.12001,0.17852,0.05851,0.118515,0.060005,16.66527789,0.117038624,0.265556124,0.028526124,1794.961,1790.706575,3.127730548,1341.932118,4,c1ccccc1
358,O=C(C/N=C\\C=C\\c1ccccc1)O[K],0.575799902,1.3973,227.304,3,0,38.66,4,0.973,1.0,1,0,2,0,9.7675,-0.17852,-0.05851,0.12001,0.17852,0.05851,0.118515,0.060005,16.66527789,0.117038624,0.265556124,0.028526124,1794.961,1790.706575,3.127730548,1341.932118,4,c1ccccc1
603,O=C(O[K])C(Cc1c[nH]c2ccccc12)/N=C\\C=C\\c1ccccc1,0.542892761,3.4899,356.466,3,1,54.45,6,0.973,0.5,2,0,2,0,10.5316,-0.15795,-0.05958,0.09837,0.15795,0.05958,0.108765,0.049185,20.33140185,0.120258465,0.253615965,0.036085965,2608.406,2623.31088,2.966499673,925.762688,4,C(/C=C/c1ccccc1)=N/CCc1c[nH]c2ccccc12
373,[Br-].c1ccc(CCC[n+]2ccn(CCc3ccccc3)c2)cc1,0.539835439,0.6551,371.322,1,0,8.81,7,0.973,1.0,2,0,0,0,2.4361,-0.04484,-0.00458,0.04026,0.04484,0.00458,0.02471,0.02013,49.67709886,0.015166023,0.049941023,0.000521023,2102.904,2103.66874,2.58974146,388.8136113,4,c1ccc(CCC[n+]2ccn(CCc3ccccc3)c2)cc1
212,CCCCCCCC[N+](C)(C)c1ccc(/C=N/c2ccc(-c3ccc(/N=C/c4ccc([N+](C)(C)CCCCCCC)cc4)c(OC)c3)cc2OC)cc1.[Br-].[Br-],0.052610014,6.3447,878.879,4,0,43.18,22,0.9727,1.0,4,0,2,0,,,,,,,,,,,,,,,2.736467403,545.0889814,4,C(=N/c1ccc(-c2ccc(/N=C/c3ccccc3)cc2)cc1)\c1ccccc1
976,c1ccc2c(c1)OCCOCCOc1ccccc1-c1nnc-2s1,0.625012759,3.6599,340.404,6,0,53.47,0,0.972,0.05,2,1,3,0,4.1296,-0.22488,-0.05013,0.17475,0.22488,0.05013,0.137505,0.087375,11.44492132,0.10819814,0.28939064,0.01438064,2610.295,2611.93704,2.996024617,990.8881088,4,c1ccc2c(c1)OCCOCCOc1ccccc1-c1nnc-2s1
219,CCCCCCCCCCCC[N+](C)(C)c1ccc(/C=N/c2ccc(-c3ccc(/N=C/c4ccc([N+](C)(C)CCCCCCCCCCC)cc4)c(OC)c3)cc2OC)cc1.[Br-].[Br-],0.02972659,9.4655,991.095,4,0,43.18,30,0.9711,1.0,4,0,2,0,,,,,,,,,,,,,,,2.736467403,545.0889814,4,C(=N/c1ccc(-c2ccc(/N=C/c3ccccc3)cc2)cc1)\c1ccccc1
672,COc1ccc(/C=C/C=N/c2c(C)n(C)n(-c3ccccc3)c2=O)cc1,0.65715307,3.90872,347.418,5,0,48.52,5,0.971,0.25,3,0,2,0,2.8137,-0.19358,-0.0506,0.14298,0.19358,0.0506,0.12209,0.07149,13.98797035,0.10425212,0.26208712,0.01790712,3362.057,3354.74838,3.307847199,2031.642079,5,O=c1c(/N=C/C=C/c2ccccc2)c[nH]n1-c1ccccc1
157,c1ccc2[nH]c(SCSc3nc4ccccc4[nH]3)nc2c1,0.436026139,4.2811,312.423,4,2,57.36,4,0.971,1.0,4,2,0,0,2.5222,-0.20816,-0.02128,0.18688,0.20816,0.02128,0.11472,0.09344,10.70205479,0.070423151,0.231863151,0.002423151,2234.088,2235.875187,2.88799905,772.6788948,4,c1ccc2[nH]c(SCSc3nc4ccccc4[nH]3)nc2c1
218,CCCCCCCCCCC1=Nn2cnnc2N(CCCCCCCCCC)C(=O)C1,0.237675584,6.8904,431.669,5,0,63.38,18,0.971,1.0,5,0,1,0,4.4292,-0.23234,-0.0461,0.18624,0.23234,0.0461,0.13922,0.09312,10.73883162,0.104071136,0.289851136,0.011411136,4379.777,4385.67406,2.861902718,727.6168003,4,O=C1CC=Nn2cnnc2N1
24,CCCCCCCCCCCCC[N+](C)(C)c1ccc(/C=N/c2ccc(-c3ccc(/N=C/c4ccc([N+](C)(C)CCCCCCCCCCCCC)cc4)c(OC)c3)cc2OC)cc1.[Br-].[Br-],0.027115054,10.6358,1033.176,4,0,43.18,33,0.971,5.0,4,0,2,0,,,,,,,,,,,,,,,2.736467403,545.0889814,4,C(=N/c1ccc(-c2ccc(/N=C/c3ccccc3)cc2)cc1)\c1ccccc1
540,CCCCCCCCCCCCC[N+](C)(C)c1ccc(/C=N/c2ccc(-c3ccc(/N=C/c4ccc([N+](C)(C)CCCCCCCCCCCCC)cc4)c(OC)c3)cc2OC)cc1.[Br-].[Br-],0.027115054,10.6358,1033.176,4,0,43.18,33,0.971,0.5,4,0,2,0,,,,,,,,,,,,,,,2.736467403,545.0889814,4,C(=N/c1ccc(-c2ccc(/N=C/c3ccccc3)cc2)cc1)\c1ccccc1
137,C=C(/C=C(C)/N=C/C=C/c1ccc(OC)cc1)C(=O)O,0.490251453,3.3238,271.316,3,1,58.89,6,0.9707,1.0,1,0,3,0,5.3274,-0.20569,-0.06025,0.14544,0.20569,0.06025,0.13297,0.07272,13.75137514,0.121569176,0.290899176,0.024959176,2625.938,2625.288501,3.013356433,1031.232124,4,c1ccccc1
469,C=C(/C=C(C)/N=C/C=C/c1ccc(OC)cc1)C(=O)O,0.490251453,3.3238,271.316,3,1,58.89,6,0.9704,0.75,1,0,3,0,5.3274,-0.20569,-0.06025,0.14544,0.20569,0.06025,0.13297,0.07272,13.75137514,0.121569176,0.290899176,0.024959176,2625.938,2625.288501,3.013356433,1031.232124,4,c1ccccc1
28,CCCCCCNc1nc(NCCCN(C)C)nc(Nc2nc3ccccc3[nH]2)n1,0.3143137,3.8473,411.558,8,4,106.68,13,0.9704,5.0,9,0,0,0,3.3121,-0.19612,-0.01469,0.18143,0.19612,0.01469,0.105405,0.090715,11.02353525,0.061236918,0.211999418,0.001189418,3916.577,3906.785232,2.885478789,768.2079355,4,c1ccc2[nH]c(Nc3ncncn3)nc2c1
66,CCCCCCNc1nc(NCCCN(C)C)nc(Nc2nc3ccccc3[nH]2)n1,0.3143137,3.8473,411.558,8,4,106.68,13,0.9702,3.0,9,0,0,0,3.3121,-0.19612,-0.01469,0.18143,0.19612,0.01469,0.105405,0.090715,11.02353525,0.061236918,0.211999418,0.001189418,3916.577,3906.785232,2.885478789,768.2079355,4,c1ccc2[nH]c(Nc3ncncn3)nc2c1
62,NC1=CC=CC=C1C1=NC2=CC=CC=C2N1,0.605331363,2.8121,209.252,2,2,54.7,1,0.97,5.0,3,0,0,0,4.6676,-0.20385,-0.03907,0.16478,0.20385,0.03907,0.12146,0.08239,12.13739531,0.089528654,0.252183654,0.009263654,1917.917,,3.151447665,1417.253915,4,c1ccc(-c2nc3ccccc3[nH]2)cc1
140,c1cc(-c2nc3ccccc3[nH]2)nc(-c2nc3ccccc3[nH]2)c1,0.513854391,4.1682,311.348,3,2,70.25,2,0.97,1.0,5,0,0,0,4.4656,-0.21371,-0.06097,0.15274,0.21371,0.06097,0.13734,0.07637,13.09414692,0.123492704,0.299017704,0.024337704,2142.952,2145.04236,3.062044758,1153.572137,4,c1cc(-c2nc3ccccc3[nH]2)nc(-c2nc3ccccc3[nH]2)c1
499,c1ccc2[nH]c(SCCCCCCCCCCCCSc3nc4ccccc4[nH]3)nc2c1,0.136790235,8.2246,466.72,4,2,57.36,15,0.97,0.5,4,2,0,0,2.914,-0.20502,-0.01467,0.19035,0.20502,0.01467,0.109845,0.095175,10.50696086,0.063388096,0.220820596,0.001130596,4596.634,4609.031358,2.93205536,855.1757171,4,c1ccc2[nH]c(SCCCCCCCCCCCCSc3nc4ccccc4[nH]3)nc2c1
364,O=C(Cn1cncn1)N1CCC(c2ccc(F)cc2)=N1,0.839460737,1.0538,273.271,5,0,63.38,3,0.97,1.0,5,0,1,0,4.6347,-0.22059,-0.05767,0.16292,0.22059,0.05767,0.13913,0.08146,12.27596366,0.118813877,0.298673877,0.020413877,1816.192,1819.774996,2.82247078,664.4629653,4,O=C(Cn1cncn1)N1CCC(c2ccccc2)=N1
689,CC(C)N(C(=S)NCc1ccccc1)C(C)C,0.826316693,3.1799,250.411,1,1,15.27,4,0.97,0.2,2,1,0,0,4.5879,-0.19432,-0.02742,0.1669,0.19432,0.02742,0.11087,0.08345,11.98322349,0.073649832,0.226244832,0.004504832,2387.935,2388.64468,2.819594804,660.0773095,4,c1ccccc1
193,Cc1cc2nc(-c3ccc(Br)cc3)n(Cc3ccc(O)c4ncccc34)c2cc1C,0.341201529,6.38474,458.359,4,1,50.94,3,0.97,1.0,3,0,1,0,3.7218,-0.20745,-0.06794,0.13951,0.20745,0.06794,0.137695,0.069755,14.3358899,0.135903613,0.308476113,0.033086113,3013.494,3023.345688,2.739180862,548.505343,4,c1ccc(-c2nc3ccccc3n2Cc2cccc3ncccc23)cc1
347,NNCc1ccc(O)c2ncccc12,0.484654746,0.9037,189.218,4,3,71.17,2,0.97,1.0,3,0,1,0,3.2697,-0.20442,-0.05284,0.15158,0.20442,0.05284,0.12863,0.07579,13.19435282,0.109154749,0.275679749,0.018419749,1642.052,,2.70052116,501.7890268,4,c1ccc2ncccc2c1
809,CCCCCCCCCCCCC[N+](C)(C)c1ccc(/C=N/c2ccc(-c3ccc(/N=C/c4ccc([N+](C)(C)CCCCCCCCCCCCC)cc4)c(OC)c3)cc2OC)cc1.[Br-].[Br-],0.027115054,10.6358,1033.176,4,0,43.18,33,0.9691,0.1,4,0,2,0,,,,,,,,,,,,,,,2.736467403,545.0889814,4,C(=N/c1ccc(-c2ccc(/N=C/c3ccccc3)cc2)cc1)\c1ccccc1
1341,NCCOCc1ccc(O)c2ncccc12,0.761334114,1.4157,218.256,4,2,68.37,4,0.969,0.001,2,0,2,0,3.9154,-0.20775,-0.06543,0.14232,0.20775,0.06543,0.13659,0.07116,14.05283867,0.131090698,0.303260698,0.030080698,1958.37,1959.41928,2.926310034,843.9370115,4,c1ccc2ncccc2c1
348,NOCc1ccc(O)c2ncccc12,0.700808085,1.3307,190.202,4,2,68.37,2,0.969,1.0,2,0,2,0,3.036,-0.20679,-0.06075,0.14604,0.20679,0.06075,0.13377,0.07302,13.69487812,0.122530902,0.292810902,0.025270902,1777.98,,3.097594174,1251.970726,4,c1ccc2ncccc2c1
417,Sc1nnc(Cn2cncn2)n1N=Cc1ccc(Cl)cc1,0.587004286,1.7422,319.781,8,1,73.78,4,0.969,1.0,7,1,0,0,5.0729,-0.23613,-0.09093,0.1452,0.23613,0.09093,0.16353,0.0726,13.77410468,0.184173973,0.384003973,0.056943973,2135.852,2133.139855,3.028383392,1067.53812,4,C(=Nn1cnnc1Cn1cncn1)c1ccccc1
249,CCN(CC)c1ccc(/C=N\c2nnc(S)s2)cc1,0.677909483,3.4236,292.433,6,1,41.38,5,0.969,1.0,4,2,0,0,6.7383,-0.2012,-0.05202,0.14918,0.2012,0.05202,0.12661,0.07459,13.40662287,0.1074547,0.2713597,0.0181397,2017.009,2018.563561,2.992901994,983.7890722,4,C(=N\c1nncs1)\c1ccccc1
250,CCN(CC)c1ccc(C=Nc2nnc(S)s2)cc1,0.677909483,3.4236,292.433,6,1,41.38,5,0.969,1.0,4,2,0,0,6.6587,-0.19623,-0.06794,0.12829,0.19623,0.06794,0.132085,0.064145,15.58967963,0.135992261,0.300149761,0.035979761,2333.231,2339.6694,2.992901994,983.7890722,4,C(=Nc1nncs1)c1ccccc1
255,CCN1C(=O)CC(C)=Nn2cnnc21,0.642205578,0.2587,193.21,5,0,63.38,1,0.969,1.0,5,0,1,0,4.1465,-0.23644,-0.04752,0.18892,0.23644,0.04752,0.14198,0.09446,10.58649164,0.106702945,0.295912945,0.011952945,1418.466,,2.896042732,787.1232333,4,O=C1CC=Nn2cnnc2N1
344,NCCNCc1ccc(O)c2ncccc12,0.667781837,0.9887,217.272,4,3,71.17,4,0.969,1.0,3,0,1,0,3.7019,-0.20244,-0.04967,0.15277,0.20244,0.04967,0.126055,0.076385,13.09157557,0.104011671,0.268259171,0.016149171,1911.28,,2.881290864,760.8356672,4,c1ccc2ncccc2c1
242,CCCCCCNc1nc(NCCCN(C)C)nc(Nc2nc3ccccc3[nH]2)n1,0.3143137,3.8473,411.558,8,4,106.68,13,0.9688,1.0,9,0,0,0,3.3121,-0.19612,-0.01469,0.18143,0.19612,0.01469,0.105405,0.090715,11.02353525,0.061236918,0.211999418,0.001189418,3916.577,3906.785232,2.885478789,768.2079355,4,c1ccc2[nH]c(Nc3ncncn3)nc2c1
10,CC(C)c1ccc(/C=N/Nc2ccc([N+](=O)[O-])cc2[N+](=O)[O-])cc1,0.487846583,4.0724,328.328,6,1,110.67,6,0.9682,5.0,4,0,4,0,7.6253,-0.22444,-0.10854,0.1159,0.22444,0.10854,0.16649,0.05795,17.25625539,0.239162382,0.434627382,0.101647382,3066.947,3061.426018,2.746140212,557.365666,4,C(=N/Nc1ccccc1)\c1ccccc1
72,CCCCCCCCCCC[N+](C)(C)c1ccc(/C=N/c2ccc(-c3ccc(/N=C/c4ccc([N+](C)(C)CCCCCCCCCCC)cc4)c(OC)c3)cc2OC)cc1.[Br-].[Br-],0.031007293,9.0754,977.068,4,0,43.18,29,0.9681,2.5,4,0,2,0,,,,,,,,,,,,,,,2.736467403,545.0889814,4,C(=N/c1ccc(-c2ccc(/N=C/c3ccccc3)cc2)cc1)\c1ccccc1
665,CCCCCCCCCCC[N+](C)(C)c1ccc(/C=N/c2ccc(-c3ccc(/N=C/c4ccc([N+](C)(C)CCCCCCCCCCC)cc4)c(OC)c3)cc2OC)cc1.[Br-].[Br-],0.031007293,9.0754,977.068,4,0,43.18,29,0.9681,0.25,4,0,2,0,,,,,,,,,,,,,,,2.736467403,545.0889814,4,C(=N/c1ccc(-c2ccc(/N=C/c3ccccc3)cc2)cc1)\c1ccccc1
89,NC(=S)N/N=C(\\c1ccco1)C(O)c1ccco1,0.435602071,1.1435,265.294,5,3,96.92,4,0.968,2.0,3,1,3,0,4.7695,-0.20821,-0.06889,0.13932,0.20821,0.06889,0.13855,0.06966,14.35544071,0.137784256,0.311164256,0.034064256,2099.116,2097.8156,2.965711914,924.0849866,4,N=C(Cc1ccco1)c1ccco1
166,CC(=NOCn1cnnc1)c1ccc(Cl)cc1,0.618183602,2.3298,250.689,5,0,52.3,4,0.968,1.0,4,0,1,0,4.6949,-0.24067,-0.05596,0.18471,0.24067,0.05596,0.148315,0.092355,10.82778409,0.11909122,0.31358372,0.01695372,1590.554,1585.2525,2.957897278,907.6058321,4,C(=NOCn1cnnc1)c1ccccc1
456,Oc1c(CN2CCN(Cc3ccc4c(c3)OCO4)CC2)ccc2cccnc12,0.75440355,2.9869,377.444,6,1,58.06,4,0.968,1.0,3,0,3,0,2.3681,-0.19926,-0.05841,0.14085,0.19926,0.05841,0.128835,0.070425,14.19950302,0.117844922,0.281892422,0.024222422,3016.155,3020.922276,2.872341206,745.3173068,4,c1cnc2cc(CN3CCN(Cc4ccc5c(c4)OCO5)CC3)ccc2c1
239,CCCCCCCCNc1nc(NCCCN(C)C)nc(Sc2nnc(C)s2)n1,0.394353088,4.31872,438.671,10,2,91.75,15,0.9672,1.0,8,2,0,0,3.8632,-0.19914,-0.05756,0.14158,0.19914,0.05756,0.12835,0.07079,14.12628902,0.116356283,0.280101283,0.023401283,3272.563,3287.767622,3.004020156,1009.299728,4,c1ncnc(Sc2nncs2)n1
423,[N-]=[N+]=NCC(CN=[N+]=[N-])OCc1ccc(O)c2ncccc12,0.475094253,3.4462,299.294,5,1,139.87,7,0.967,1.0,7,0,2,0,1.0319,-0.21209,-0.06457,0.14752,0.21209,0.06457,0.13833,0.07376,13.55748373,0.129712506,0.304922506,0.028262506,1989.468,1988.937247,2.890094754,776.4164956,4,c1ccc2ncccc2c1
19,CCCCCCCCC[N+](C)(C)c1ccc(/C=N/c2ccc(-c3ccc(/N=C/c4ccc([N+](C)(C)CCCCCCCCC)cc4)c(OC)c3)cc2OC)cc1.[Br-].[Br-],0.039295846,7.515,920.96,4,0,43.18,25,0.967,5.0,4,0,2,0,,,,,,,,,,,,,,,2.736467403,545.0889814,4,C(=N/c1ccc(-c2ccc(/N=C/c3ccccc3)cc2)cc1)\c1ccccc1
532,CCCCCCCCC[N+](C)(C)c1ccc(/C=N/c2ccc(-c3ccc(/N=C/c4ccc([N+](C)(C)CCCCCCCCC)cc4)c(OC)c3)cc2OC)cc1.[Br-].[Br-],0.039295846,7.515,920.96,4,0,43.18,25,0.967,0.5,4,0,2,0,,,,,,,,,,,,,,,2.736467403,545.0889814,4,C(=N/c1ccc(-c2ccc(/N=C/c3ccccc3)cc2)cc1)\c1ccccc1
433,CCCCCCCCCCCCNc1nc(NCCCN(C)C)nc(NCCCN(C)C)n1,0.208398934,4.9316,464.747,8,3,81.24,22,0.9666,1.0,8,0,0,0,1.6981,-0.19505,0.00503,0.20008,0.19505,-0.00503,0.09501,0.10004,9.996001599,0.045116454,0.190146454,0.000126454,5028.037,5028.741208,3.210267427,1622.809072,4,c1ncncn1
63,Cc1ccc(/C=N/NC(=O)c2cccnc2)cc1,0.658777772,2.15392,239.278,3,1,54.35,3,0.966,4.0,3,0,1,0,3.6929,-0.21764,-0.0596,0.15804,0.21764,0.0596,0.13862,0.07902,12.65502404,0.121586335,0.299716335,0.022476335,1934.739,,2.855675304,717.2578401,4,O=C(N/N=C/c1ccccc1)c1cccnc1
147,c1ccc(Cc2ccc3ncccc3c2)cc1,0.638054264,3.8256,219.287,1,0,12.89,2,0.9654,1.0,1,0,0,0,2.1765,-0.21902,-0.05634,0.16268,0.21902,0.05634,0.13768,0.08134,12.29407426,0.116521898,0.294871898,0.019511898,2049.799,2044.824615,3.046678848,1113.47084,4,c1ccc(Cc2ccc3ncccc3c2)cc1
238,CCCCCCCCNc1nc(NCCCN(C)C)nc(NCCCN(C)C)n1,0.319052089,3.3712,408.639,8,3,81.24,18,0.9653,1.0,8,0,0,0,1.3977,-0.20786,0.00354,0.2114,0.20786,-0.00354,0.10216,0.1057,9.460737938,0.049369279,0.204379279,5.93e-05,4239.715,4241.489312,3.210267427,1622.809072,4,c1ncncn1
548,CCCCCCCCNc1nc(NCCCN(C)C)nc(Sc2nnc(C)s2)n1,0.394353088,4.31872,438.671,10,2,91.75,15,0.9653,0.5,8,2,0,0,3.8632,-0.19914,-0.05756,0.14158,0.19914,0.05756,0.12835,0.07079,14.12628902,0.116356283,0.280101283,0.023401283,3272.563,3287.767622,3.004020156,1009.299728,4,c1ncnc(Sc2nncs2)n1
751,c1ccc2[nH]c(SCSc3nc4ccccc4[nH]3)nc2c1,0.436026139,4.2811,312.423,4,2,57.36,4,0.965,0.1,4,2,0,0,2.5222,-0.20816,-0.02128,0.18688,0.20816,0.02128,0.11472,0.09344,10.70205479,0.070423151,0.231863151,0.002423151,2234.088,2235.875187,2.88799905,772.6788948,4,c1ccc2[nH]c(SCSc3nc4ccccc4[nH]3)nc2c1
198,Cc1ccc(N2C(=O)C=CC2=O)cc1,0.623426465,1.42442,187.198,2,0,37.38,1,0.965,1.0,1,0,2,0,0.4913,-0.22987,-0.09866,0.13121,0.22987,0.09866,0.164265,0.065605,15.24274064,0.205647361,0.402714861,0.074184861,1266.677,,2.728086434,534.6707604,4,O=C1C=CC(=O)N1c1ccccc1
270,CN(C)c1ccc(/C=C/c2nc3ccccc3[nH]c2=O)cc1,0.806113567,3.1595,291.354,3,1,48.99,3,0.964,1.0,3,0,1,0,1.891,-0.18511,-0.06769,0.11742,0.18511,0.06769,0.1264,0.05871,17.03287345,0.136066769,0.291821769,0.039021769,2211.304,2210.77134,2.874712557,749.3980467,4,O=c1[nH]c2ccccc2nc1/C=C/c1ccccc1
563,CN(C)c1ccc(/C=N/c2ccc(-c3ccc(/N=C/c4ccc(N(C)C)cc4)cc3)cc2)cc1,0.286601402,6.9868,446.598,4,0,31.2,7,0.964,0.5,4,0,0,0,1.059,-0.19107,-0.0373,0.15377,0.19107,0.0373,0.114185,0.076885,13.00643819,0.084790364,0.237417864,0.009047864,4771.569,4772.26594,2.829948069,676.0021367,4,C(=N/c1ccc(-c2ccc(/N=C/c3ccccc3)cc2)cc1)\c1ccccc1
1013,CCCCCCCCCCCCC[N+](C)(C)c1ccc(/C=N/c2ccc(-c3ccc(/N=C/c4ccc([N+](C)(C)CCCCCCCCCCCCC)cc4)c(OC)c3)cc2OC)cc1.[Br-].[Br-],0.027115054,10.6358,1033.176,4,0,43.18,33,0.9636,0.05,4,0,2,0,,,,,,,,,,,,,,,2.736467403,545.0889814,4,C(=N/c1ccc(-c2ccc(/N=C/c3ccccc3)cc2)cc1)\c1ccccc1
491,C=C(/C=C(C)/N=C/C=C/c1ccc(OC)cc1)C(=O)O,0.490251453,3.3238,271.316,3,1,58.89,6,0.9632,0.5,1,0,3,0,5.3274,-0.20569,-0.06025,0.14544,0.20569,0.06025,0.13297,0.07272,13.75137514,0.121569176,0.290899176,0.024959176,2625.938,2625.288501,3.013356433,1031.232124,4,c1ccccc1
466,Nc1ccc(Oc2cc(Oc3ccc(N)cc3)cc(Oc3ccc(N)cc3)c2)cc1,0.353322091,5.8101,399.45,6,3,105.75,6,0.963,0.8,3,0,3,0,3.0428,-0.18553,-0.00336,0.18217,0.18553,0.00336,0.094445,0.091085,10.97875611,0.048964473,0.188951973,6.2e-05,3172.487,3172.879426,3.169226427,1476.476119,4,c1ccc(Oc2cc(Oc3ccccc3)cc(Oc3ccccc3)c2)cc1
627,O=C(O[K])C(Cc1c[nH]cn1)/N=C\\C=C\\c1ccccc1,0.652647325,1.7317,307.394,4,1,67.34,6,0.963,0.5,3,0,2,0,12.8448,-0.1639,-0.06088,0.10302,0.1639,0.06088,0.11239,0.05151,19.41370608,0.122612232,0.260757232,0.035977232,1652.277,1631.17836,3.009680601,1022.540694,4,C(/C=C/c1ccccc1)=N/CCc1c[nH]cn1
149,c1ccc(N(CC2CO2)CC2CO2)cc1,0.678032221,1.2906,205.257,3,0,28.3,5,0.963,1.0,1,0,2,0,0.9751,-0.19562,0.00082,0.19644,0.19562,-0.00082,0.0974,0.09822,10.18122582,0.048293423,0.194803423,3.42e-06,1582.548,,2.944888631,880.8229688,4,c1ccc(N(CC2CO2)CC2CO2)cc1
553,CCN(CC)c1ccc(/C=N\c2nnc(S)s2)cc1,0.677909483,3.4236,292.433,6,1,41.38,5,0.962,0.5,4,2,0,0,6.7383,-0.2012,-0.05202,0.14918,0.2012,0.05202,0.12661,0.07459,13.40662287,0.1074547,0.2713597,0.0181397,2017.009,2018.563561,2.992901994,983.7890722,4,C(=N\c1nncs1)\c1ccccc1
803,CCCCCCCCCCC1=Nn2cnnc2N(CCCCCCCCCC)C(=O)C1,0.237675584,6.8904,431.669,5,0,63.38,18,0.962,0.1,5,0,1,0,4.4292,-0.23234,-0.0461,0.18624,0.23234,0.0461,0.13922,0.09312,10.73883162,0.104071136,0.289851136,0.011411136,4379.777,4385.67406,2.861902718,727.6168003,4,O=C1CC=Nn2cnnc2N1
804,CCCCCCCCCCC1=Nn2cnnc2N(CCCCCCCCCC)C(=O)C1,0.237675584,6.8904,431.669,5,0,63.38,18,0.962,0.1,5,0,1,0,4.4292,-0.23234,-0.0461,0.18624,0.23234,0.0461,0.13922,0.09312,10.73883162,0.104071136,0.289851136,0.011411136,4379.777,4385.67406,2.861902718,727.6168003,4,O=C1CC=Nn2cnnc2N1
396,Oc1ccc(CC2=NCCN2)c2cccnc12,0.816738641,1.4846,227.267,4,2,57.51,2,0.9619,1.0,3,0,1,0,2.5279,-0.20848,-0.05665,0.15183,0.20848,0.05665,0.132565,0.075915,13.17262728,0.115744446,0.286266946,0.021136946,1896.096,1891.60513,2.872788631,746.0855537,4,c1cc(CC2=NCCN2)c2cccnc2c1
668,CCCCCCCCNc1nc(NCCCN(C)C)nc(Sc2nnc(C)s2)n1,0.394353088,4.31872,438.671,10,2,91.75,15,0.9618,0.25,8,2,0,0,3.8632,-0.19914,-0.05756,0.14158,0.19914,0.05756,0.12835,0.07079,14.12628902,0.116356283,0.280101283,0.023401283,3272.563,3287.767622,3.004020156,1009.299728,4,c1ncnc(Sc2nncs2)n1
547,CCCCCCCCNc1nc(NCCCN(C)C)nc(NCCCN(C)C)n1,0.319052089,3.3712,408.639,8,3,81.24,18,0.9609,0.5,8,0,0,0,1.3977,-0.20786,0.00354,0.2114,0.20786,-0.00354,0.10216,0.1057,9.460737938,0.049369279,0.204379279,5.93e-05,4239.715,4241.489312,3.210267427,1622.809072,4,c1ncncn1
802,CCCCCCCCCCC[N+](C)(C)c1ccc(/C=N/c2ccc(-c3ccc(/N=C/c4ccc([N+](C)(C)CCCCCCCCCCC)cc4)c(OC)c3)cc2OC)cc1.[Br-].[Br-],0.031007293,9.0754,977.068,4,0,43.18,29,0.9608,0.1,4,0,2,0,,,,,,,,,,,,,,,2.736467403,545.0889814,4,C(=N/c1ccc(-c2ccc(/N=C/c3ccccc3)cc2)cc1)\c1ccccc1
1042,COc1ccc(/N=C(/N=N/c2ccccc2)C(C)=O)cc1,0.480899034,4.0981,281.315,4,0,63.38,4,0.9607,0.05,3,0,2,0,3.2957,-0.20574,-0.10045,0.10529,0.20574,0.10045,0.153095,0.052645,18.99515624,0.222604986,0.402022486,0.095832486,2151.092,2147.06558,3.02385323,1056.460417,4,C(=N/c1ccccc1)\N=N\c1ccccc1
52,O=Cc1cc2cc(Cl)ccc2nc1Cl,0.550780817,3.3541,226.062,2,0,29.96,1,0.96,5.0,1,0,1,0,,,,,,,,,,,,,1477.302,1472.500755,3.087982482,1224.566803,4,c1ccc2ncccc2c1
694,COc1ccc(-c2nnc(-c3ccc(OC)cc3)n2N)cc1,0.747904394,2.3431,296.33,6,1,75.19,4,0.96,0.2,4,0,2,0,6.2542,-0.20295,-0.02281,0.18014,0.20295,0.02281,0.11288,0.09007,11.10247585,0.070733287,0.228648287,0.002888287,2583.798,2579.990244,3.050583159,1123.526084,4,c1ccc(-c2nnc(-c3ccccc3)[nH]2)cc1
175,CC(C)(c1ccc(OC(=S)SCC2CO2)cc1)c1ccc(OC(=S)SCC2CO2)cc1,0.348316717,5.6039,492.709,8,0,43.52,8,0.96,1.0,0,4,4,0,9.547,-0.21367,-0.08194,0.13173,0.21367,0.08194,0.147805,0.065865,15.18257041,0.165841631,0.346579131,0.050969131,4481.993,4471.693624,3.037005556,1088.944023,4,S=C(Oc1ccc(Cc2ccc(OC(=S)SCC3CO3)cc2)cc1)SCC1CO1
926,O=S(=O)(c1ccc(OCC2CO2)cc1)c1ccc(OCC2CO2)cc1,0.669269887,2.0746,362.403,6,0,77.66,8,0.96,0.1,0,1,6,0,7.358,-0.23173,-0.03501,0.19672,0.23173,0.03501,0.13337,0.09836,10.16673444,0.090420684,0.272970684,0.006230684,2602.083,2592.554714,3.011238405,1026.21511,4,O=S(=O)(c1ccc(OCC2CO2)cc1)c1ccc(OCC2CO2)cc1
156,c1ccc2[nH]c(CSCc3nc4ccccc4[nH]3)nc2c1,0.60041896,3.8726,294.383,3,2,57.36,4,0.96,1.0,4,1,0,0,3.2634,-0.21648,-0.02641,0.19007,0.21648,0.02641,0.121445,0.095035,10.5224391,0.077597138,0.246559638,0.003669638,2122.533,2119.333188,2.976858944,948.110473,4,c1ccc2[nH]c(CSCc3nc4ccccc4[nH]3)nc2c1
749,c1ccc2[nH]c(SCCCCCCCCCCCCSc3nc4ccccc4[nH]3)nc2c1,0.136790235,8.2246,466.72,4,2,57.36,15,0.96,0.1,4,2,0,0,2.914,-0.20502,-0.01467,0.19035,0.20502,0.01467,0.109845,0.095175,10.50696086,0.063388096,0.220820596,0.001130596,4596.634,4609.031358,2.93205536,855.1757171,4,c1ccc2[nH]c(SCCCCCCCCCCCCSc3nc4ccccc4[nH]3)nc2c1
765,CC(C)N(C(=S)NCc1ccccc1)C(C)C,0.826316693,3.1799,250.411,1,1,15.27,4,0.96,0.1,2,1,0,0,4.5879,-0.19432,-0.02742,0.1669,0.19432,0.02742,0.11087,0.08345,11.98322349,0.073649832,0.226244832,0.004504832,2387.935,2388.64468,2.819594804,660.0773095,4,c1ccccc1
141,c1cc(-c2nc3ccccc3s2)nc(-c2nc3ccccc3s2)c1,0.415737599,5.635,345.452,5,0,38.67,2,0.96,1.0,3,2,0,0,2.3201,-0.22715,-0.06966,0.15749,0.22715,0.06966,0.148405,0.078745,12.699219,0.139844079,0.327621579,0.030811579,2874.166,2881.063533,2.778795783,600.8911155,4,c1cc(-c2nc3ccccc3s2)nc(-c2nc3ccccc3s2)c1
703,S=C(NCc1ccccc1)NCc1ccccc1,0.822605195,2.8509,256.374,1,2,24.06,4,0.96,0.2,2,1,0,0,5.5105,-0.19889,-0.01428,0.18461,0.19889,0.01428,0.106585,0.092305,10.83364931,0.06153709,0.21427459,0.00110459,2225.144,2224.843513,2.33265454,215.1069981,3,S=C(NCc1ccccc1)NCc1ccccc1
938,S=C(NCc1ccccc1)NCc1ccccc1,0.822605195,2.8509,256.374,1,2,24.06,4,0.96,0.1,2,1,0,0,5.5105,-0.19889,-0.01428,0.18461,0.19889,0.01428,0.106585,0.092305,10.83364931,0.06153709,0.21427459,0.00110459,2225.144,2224.843513,2.33265454,215.1069981,3,S=C(NCc1ccccc1)NCc1ccccc1
300,COc1ccc(OC)c(/C=C/C(=O)c2ccc(OCC(=O)O)cc2)c1,0.586382784,3.0633,342.347,5,1,82.06,8,0.9596,1.0,0,0,6,0,4.8031,-0.20203,-0.0535,0.14853,0.20203,0.0535,0.127765,0.074265,13.46529321,0.109903018,0.274800518,0.019270518,2819.208,2812.90581,3.423817841,2653.492355,5,O=C(/C=C/c1ccccc1)c1ccccc1
568,COc1ccc(/C=N/c2ccc(-c3ccc(/N=C/c4ccc(OC)cc4)cc3)cc2)cc1,0.306154442,6.872,420.512,4,0,43.18,7,0.9592,0.5,2,0,2,0,2.727,-0.19773,-0.04257,0.15516,0.19773,0.04257,0.12015,0.07758,12.88992008,0.093039588,0.251979588,0.011679588,3133.648,3135.0564,3.170804049,1481.849334,4,C(=N/c1ccc(-c2ccc(/N=C/c3ccccc3)cc2)cc1)\c1ccccc1
349,O=[N+]([O-])c1ccc(-c2nc3ccccc3[nH]2)cc1,0.551178531,3.1381,239.234,3,1,71.82,2,0.959,1.0,3,0,2,0,5.6313,-0.22981,-0.10062,0.12919,0.22981,0.10062,0.165215,0.064595,15.48107439,0.211285674,0.408798174,0.078368174,1944.148,,2.978441166,951.5709293,4,c1ccc(-c2nc3ccccc3[nH]2)cc1
550,CCCCCCNc1nc(NCCCN(C)C)nc(Nc2nc3ccccc3[nH]2)n1,0.3143137,3.8473,411.558,8,4,106.68,13,0.959,0.5,9,0,0,0,3.3121,-0.19612,-0.01469,0.18143,0.19612,0.01469,0.105405,0.090715,11.02353525,0.061236918,0.211999418,0.001189418,3916.577,3906.785232,2.885478789,768.2079355,4,c1ccc2[nH]c(Nc3ncncn3)nc2c1
556,Clc1ccc(/C=N/c2ccc(-c3ccc(/N=C/c4ccc(Cl)cc4)cc3)cc2)cc1,0.28602442,8.1616,429.35,2,0,24.72,5,0.9587,0.5,2,0,0,0,,,,,,,,,,,,,3392.696,3397.85834,3.202517913,1594.108629,4,C(=N/c1ccc(-c2ccc(/N=C/c3ccccc3)cc2)cc1)\c1ccccc1
143,c1ccc(-c2ccccc2OCC2CO2)c(OCC2CO2)c1,0.737235113,2.9088,298.338,4,0,43.52,7,0.958,1.0,0,0,4,0,2.1263,-0.22034,-0.01695,0.20339,0.22034,0.01695,0.118645,0.101695,9.833325139,0.069210069,0.238702569,0.001412569,2569.153,2565.73794,3.164727341,1461.259478,4,c1ccc(-c2ccccc2OCC2CO2)c(OCC2CO2)c1
599,O=C(C/N=C\\C=C\\c1ccccc1)O[K],0.575799902,1.3973,227.304,3,0,38.66,4,0.958,0.5,1,0,2,0,9.7675,-0.17852,-0.05851,0.12001,0.17852,0.05851,0.118515,0.060005,16.66527789,0.117038624,0.265556124,0.028526124,1794.961,1790.706575,3.127730548,1341.932118,4,c1ccccc1
412,SC1=NCCS1,0.469482591,1.019,119.214,2,1,12.36,0,0.958,1.0,1,2,0,0,2.3837,-0.23496,-0.01333,0.22163,0.23496,0.01333,0.124145,0.110815,9.024049091,0.069539237,0.249091737,0.000801737,,,2.166544989,146.7388088,3,C1=NCCS1
119,BrCCCOc1cccc2cccnc12,0.624674758,3.3986,266.138,2,0,22.12,4,0.957,1.0,1,0,1,0,3.9423,-0.20593,-0.05799,0.14794,0.20593,0.05799,0.13196,0.07397,13.51899419,0.117706108,0.286651108,0.022731108,2045.418,2048.726699,2.969928786,933.1012823,4,c1ccc2ncccc2c1
234,CCCCCCCCCCCCCSc1nc2ccccc2[nH]1,0.316869264,6.966,332.557,2,1,28.68,13,0.957,1.0,2,1,0,0,1.829,-0.20451,-0.00946,0.19505,0.20451,0.00946,0.106985,0.097525,10.25378108,0.058681314,0.214428814,0.000458814,2979.65,2976.9579,2.941953251,874.8895943,4,c1ccc2[nH]cnc2c1
464,c1cncc(-c2noc(-c3cccnc3)n2)c1,0.66715862,2.1936,224.223,5,0,64.7,2,0.957,0.8,4,0,1,0,4.7809,-0.25378,-0.07789,0.17589,0.25378,0.07789,0.165835,0.087945,11.37074308,0.156354808,0.366162308,0.034492308,1613.319,,2.940753919,872.4768641,4,c1cncc(-c2noc(-c3cccnc3)n2)c1
975,c1ccc2c(c1)OCCOc1ccccc1-c1nnc-2s1,0.635027937,3.6433,296.351,5,0,44.24,0,0.957,0.05,2,1,2,0,3.0078,-0.22797,-0.06955,0.15842,0.22797,0.06955,0.14876,0.07921,12.6246686,0.139689039,0.328054039,0.030534039,2517.048,2522.02716,2.919582106,830.9638022,4,c1ccc2c(c1)OCCOc1ccccc1-c1nnc-2s1
810,CCCCCCCCCCCCCCC1C=Nn2cnnc2N(CCCCCCCCCCCCCC)C1=O,0.109198832,9.8671,543.885,5,0,63.38,26,0.957,0.1,5,0,1,0,4.0625,-0.23613,-0.05638,0.17975,0.23613,0.05638,0.146255,0.089875,11.12656467,0.11900153,0.31019403,0.01768403,5825.899,5821.615344,2.84696499,703.0156449,4,O=C1CC=Nn2cnnc2N1
272,CN(C)c1ccc(/C=N/Cc2ccc(O)c3ncccc23)cc1,0.748879178,3.6255,305.381,4,1,48.72,4,0.957,1.0,3,0,1,0,5.0518,-0.19195,-0.05344,0.13851,0.19195,0.05344,0.122695,0.069255,14.43939066,0.108685749,0.266008249,0.020618249,2809.912,2803.839003,2.752761944,565.9289933,4,C(=N/Cc1cccc2ncccc12)\c1ccccc1
226,[Br-].c1ccc(CCn2cc[n+](CCc3ccccc3)c2)cc1,0.560220765,0.265,357.295,1,0,8.81,6,0.957,1.0,2,0,0,0,,,,,,,,,,,,,,,2.58974146,388.8136113,4,c1ccc(CCn2cc[n+](CCc3ccccc3)c2)cc1
